Repository: Surya-KN/pdf

# PDF analysis (Eu2O3 / Er2O3 doped Te-Zn-B glasses)

Pair-distribution-function (PDF) analysis of lab XRD data for **Eu2O3** (TZBEu) and **Er2O3** (TZBEr) doping series, processed with pdfgetx3 / DiffPy.

## Layout

```
pdf/
  README.md
  results_v2/              # Eu series PDF outputs (.gr/.sq/.fq/.iq)
  data/
    eu_results_v2/         # copy of essential Eu PDF files
    er_xy/                 # Er series source XRD (.xy)
  final_analysis/
    eu2o3/                 # Eu plots + text summaries
    er2o3/                 # Er PDF outputs + plots + text (+ configs/)
    comparison/            # Eu vs Er comparison figures
    scripts/               # analysis pipeline
```

## Series

| Series | Samples | Dopant levels |
|--------|---------|---------------|
| Eu (TZBEu) | 2A-2F | 0, 0.5, 1, 2, 3, 5% Eu2O3 |
| Er (TZBEr) | 1_08042022 ... 6_09042022 | 0, 0.5, 1, 2, 3, 5% Er2O3 |

## Re-run (WSL + pdfgetx3-env)

Paths in `final_analysis/scripts/series_data.py` are **repo-relative** (resolved from this repository root).

```bash
cd /mnt/d/pdfxrd/pdf/final_analysis/scripts

# optional: export PDFGETX3_ENV=/mnt/d/pdfxrd/pdfgetx3-env
bash run_all.sh
```

Or step-by-step:

```bash
source /mnt/d/pdfxrd/pdfgetx3-env/bin/activate
cd /mnt/d/pdfxrd/pdf/final_analysis/scripts
python run_er_pdfgetx3.py
python generate_series_plots.py --series eu
python generate_series_plots.py --series er
python generate_comparison.py
python verify_outputs.py
```

Plot-only verification (no pdfgetx3) needs NumPy/Matplotlib and the committed PDF files under `results_v2/` and `final_analysis/er2o3/`.

## Notes for cloud agents

- Do **not** expect `Lib/`, `Scripts/`, or a local venv in this repo (gitignored).
- Eu inputs: `results_v2/{2A-2F}.{gr,sq,fq,iq}`.
- Er inputs for regeneration: `data/er_xy/*.xy`; committed Er PDF outputs live in `final_analysis/er2o3/`.
- Outputs: `final_analysis/{eu2o3,er2o3,comparison}/`.

File: results_v2/2A.sq (part 1 of 2)
[DEFAULT]

version = diffpy.pdfgetx-2.4.0

# input and output specifications
dataformat = twotheta
inputfile = 2A_20072022.xy
outputtype = sq

# PDF calculation setup
mode = xray
wavelength = 1.5406
twothetazero = 0
composition = Te20Zn30B100O220
bgscales = 1.0
rpoly = 1.2
qmaxinst = 5.2
qmin = 0.5
qmax = 5.1
rmin = 1
rmax = 20
rstep = 0.01

# End of config --------------------------------------------------------------

#### start data
#S 1
#L Q(Å$^{-1}$)  S(a.u.)
0.500021 0.373391
0.501327 0.875931
0.502632 0.895562
0.503938 0.479027
0.505243 0.793663
0.506549 1.07837
0.507854 0.764299
0.50916 1.05365
0.510465 1.09459
0.511771 0.602393
0.513077 0.847516
0.514382 1.0958
0.515688 0.933154
0.516993 0.618643
0.518299 0.519034
0.519604 0.834341
0.52091 1.04588
0.522215 0.755298
0.523521 0.755643
0.524826 1.06759
0.526132 0.531745
0.527437 0.1574
0.528743 0.527205
0.530049 0.957943
0.531354 0.928315
0.53266 0.468071
0.533965 -0.163003
0.535271 -0.43667
0.536576 0.13347
0.537882 0.348195
0.539187 -0.247559
0.540493 1.0166
0.541798 1.69284
0.543104 0.460622
0.544409 0.311848
0.545715 0.20666
0.547021 0.805885
0.548326 1.29551
0.549632 0.97952
0.550937 0.763033
0.552243 0.619798
0.553548 0.0747783
0.554854 0.0750047
0.556159 0.0752313
0.557465 0.685669
0.55877 0.210574
0.560076 0.0759131
0.561381 0.297838
0.562687 0.421326
0.563993 0.421623
0.565298 0.698364
0.566604 0.671009
0.567909 -0.18541
0.569215 0.186876
0.57052 0.74166
0.571826 0.424461
0.573131 0.42371
0.574437 0.135249
0.575742 0.0786673
0.577048 -0.154209
0.578353 0.759698
0.579659 0.930497
0.580965 0.575088
0.58227 0.284968
0.583576 -0.236693
0.584881 0.706592
0.586187 0.502897
0.587492 1.11958
0.588798 1.12003
0.590103 0.819675
0.591409 0.22852
0.592714 0.0816999
0.59402 0.516436
0.595325 0.396806
0.596631 0.0824069
0.597937 0.3499
0.599242 0.565236
0.600548 0.316642
0.601853 0.97473
0.603159 0.149662
0.604464 1.10776
0.60577 0.498999
0.607075 0.71725
0.608381 0.263958
0.609686 0.314624
0.610992 0.432596
0.612297 0.606968
0.613603 0.634789
0.614909 0.315292
0.616214 0.0859827
0.61752 0.148623
0.618825 0.434483
0.620131 0.428277
0.621436 0.108377
0.622742 0.0871896
0.624047 1.44224
0.625353 1.10045
0.626658 1.21516
0.627964 0.920622
0.629269 0.437024
0.630575 0.437344
0.631881 0.541105
0.633186 0.560355
0.634492 -0.116937
0.635797 0.768057
0.637103 0.447352
0.638408 0.126501
0.639714 0.37522
0.641019 0.696854
0.642325 0.331612
0.64363 0.091102
0.644936 0.783847
0.646241 0.619049
0.647547 -0.490341
0.648853 0.0100299
0.650158 0.66953
0.651464 0.0925888
0.652769 0.0928377
0.654075 0.0930868
0.65538 0.392763
0.656686 -0.0991367
0.657991 0.474114
0.659297 0.579322
0.660602 0.444822
0.661908 0.28552
0.663213 0.0948392
0.664519 0.198747
0.665825 0.521803
0.66713 0.749719
0.668436 0.427185
0.669741 0.104499
0.671047 -0.218339
0.672352 0.0321276
0.673658 0.614375
0.674963 0.799854
0.676269 0.800271
0.677574 0.800689
0.67888 0.801107
0.680185 0.682755
0.681491 0.450166
0.682797 0.387788
0.684102 0.16825
0.685408 0.789956
0.686713 0.142277
0.688019 0.0996692
0.689324 0.649325
0.69063 0.311503
0.691935 0.537818
0.693241 0.805748
0.694546 1.13146
0.695852 0.973564
0.697157 0.101476
0.698463 0.0232298
0.699769 -0.150065
0.701074 0.432913
0.70238 0.108226
0.703685 0.102775
0.704991 0.103036
0.706296 0.103297
0.707602 -0.131771
0.708907 0.786722
0.710213 0.980859
0.711518 0.458053
0.712824 0.827739
0.714129 1.23528
0.715435 0.325198
0.716741 -0.248658
0.718046 -0.226975
0.719352 0.425429
0.720657 1.07816
0.721963 0.888864
0.723268 1.06843
0.724574 0.946032
0.725879 0.423368
0.727185 0.107513
0.72849 0.248211
0.729796 0.350637
0.731101 0.276763
0.732407 0.538239
0.733713 -0.788828
0.735018 1.17403
0.736324 0.848412
0.737629 0.521557
0.738935 0.736391
0.74024 1.0643
0.741546 0.533364
0.742851 0.110726
0.744157 0.110995
0.745462 -0.0191545
0.746768 -0.0399664
0.748073 0.393826
0.749379 0.250082
0.750685 1.11003
0.75199 -0.202528
0.753296 0.392423
0.754601 0.179849
0.755907 0.375267
0.757212 0.236794
0.758518 -0.0916153
0.759823 0.289652
0.761129 0.530046
0.762434 0.1148
0.76374 0.115074
0.765045 0.180185
0.766351 0.509727
0.767657 0.805581
0.768962 -0.18226
0.770268 0.0685065
0.771573 -0.446591
0.772879 0.161746
0.774184 0.926038
0.77549 0.7974
0.776795 0.137902
0.778101 -0.240178
0.779406 -0.12729
0.780712 0.118663
0.782017 0.287866
0.783323 1.11092
0.784629 0.119876
0.785934 0.450271
0.78724 0.176655
0.788545 0.120336
0.789851 0.612667
0.791156 0.403657
0.792462 0.310841
0.793767 0.157939
0.795073 -0.104514
0.796378 0.016969
0.797684 -0.160581
0.798989 0.122583
0.800295 0.0821692
0.801601 -0.581037
0.802906 0.0510924
0.804212 -0.467784
0.805517 -0.0614546
0.806823 0.603013
0.808128 0.000889739
0.809434 -0.413367
0.810739 -0.080826
0.812045 0.125418
0.81335 0.027467
0.814656 -0.165002
0.815961 0.209704
0.817267 0.822019
0.818573 0.15654
0.819878 -0.191089
0.821184 0.345989
0.822489 0.489271
0.823795 0.0225119
0.8251 -0.233479
0.826406 -0.23329
0.827711 0.064563
0.829017 0.250078
0.830322 0.0441408
0.831628 0.854247
0.832933 0.819033
0.834239 0.48537
0.835545 0.151517
0.83685 0.757712
0.838156 0.28635
0.839461 0.645326
0.840767 0.400345
0.842072 -0.0683549
0.843378 -0.0586989
0.844683 -0.0112058
0.845989 -0.230445
0.847294 0.0314461
0.8486 0.683919
0.849905 -0.138114
0.851211 0.857166
0.852517 0.186597
0.853822 0.134687
0.855128 0.416239
0.856433 1.00543
0.857739 0.77907
0.859044 0.303869
0.86035 -0.0319257
0.861655 0.330929
0.862961 1.008
0.864266 0.418763
0.865572 0.0825954
0.866877 -0.174594
0.868183 0.499111
0.869489 0.503471
0.870794 0.197287
0.8721 0.417125
0.873405 0.254697
0.874711 0.361098
0.876016 0.505489
0.877322 0.175895
0.878627 -0.225637
0.879933 -0.225443
0.881238 -0.30517
0.882544 -0.333637
0.883849 1.10181
0.885155 -0.926154
0.886461 -0.291797
0.887766 0.384978
0.889072 -0.0430441
0.890377 0.272043
0.891683 0.0711423
0.892988 -0.0322356
0.894294 0.469732
0.895599 0.878966
0.896905 0.561116
0.89821 0.0881794
0.899516 1.05096
0.900821 -0.20143
0.902127 0.138232
0.903433 -0.517966
0.904738 0.0175096
0.906044 0.422013
0.907349 0.268373
0.908655 0.584464
0.90996 0.123939
0.911266 -0.265817
0.912571 0.0148359
0.913877 -0.115383
0.915182 0.148838
0.916488 0.149146
0.917793 0.149455
0.919099 0.149763
0.920405 -0.514215
0.92171 -0.284938
0.923016 0.0564216
0.924321 -0.0959917
0.925627 -0.218568
0.926932 0.542314
0.928238 0.453519
0.929543 -0.188268
0.930849 0.522879
0.932154 0.446906
0.93346 0.201104
0.934765 0.524152
0.936071 0.524577
0.937377 0.85834
0.938682 0.591492
0.939988 -0.027195
0.941293 0.0319278
0.942599 -0.0643005
0.943904 -0.0245499
0.94521 0.155996
0.946515 0.0220098
0.947821 -0.109348
0.949126 0.15694
0.950432 0.157256
0.951737 0.116925
0.953043 -0.570222
0.954349 0.42038
0.955654 0.531004
0.95696 0.252667
0.958265 0.159155
0.959571 0.381329
0.960876 0.532735
0.962182 0.533169
0.963487 0.397198
0.964793 0.0528466
0.966098 -0.132963
0.967404 0.212237
0.968709 0.557658
0.970015 0.903302
0.971321 0.23194
0.972626 0.162663
0.973932 0.445138
0.975237 0.0301794
0.976543 0.464843
0.977848 0.519498
0.979154 0.332445
0.980459 0.259984
0.981765 -0.209902
0.98307 -0.209697
0.984376 -0.101458
0.985681 0.490154
0.986987 -0.202825
0.988293 0.4785
0.989598 0.542381
0.990904 -0.0306031
0.992209 0.566366
0.993515 0.000823321
0.99482 -0.181523
0.996126 0.168479
0.997431 0.0247256
0.998737 -0.322752
1.00004 -0.409622
1.00135 0.228146
1.00265 0.51707
1.00396 0.170438
1.00526 0.170765
1.00657 0.492097
1.00788 -0.328823
1.00918 -0.0550046
1.01049 0.407491
1.01179 0.549982
1.0131 0.550433
1.0144 0.401165
1.01571 0.173396
1.01701 0.0811921
1.01832 -0.204129
1.01963 -0.203921
1.02093 -0.197044
1.02224 0.153074
1.02354 -0.480712
1.02485 -0.581888
1.02615 -0.310856
1.02746 0.0397097
1.02876 0.390511
1.03007 0.185912
1.03138 0.424401
1.03268 0.932343
1.03399 0.0786685
1.03529 -0.0599381
1.0366 0.600719
1.0379 0.95256
1.03921 1.30464
1.04051 -0.361269
1.04182 0.34263
1.04313 0.840154
1.04443 0.190158
1.04574 -0.421765
1.04704 -0.580442
1.04835 -0.0859841
1.04965 0.427088
1.05096 0.182408
1.05226 0.26159
1.05357 0.564635
1.05487 0.522123
1.05618 -0.183631
1.05749 1.18624
1.05879 0.0609065
1.0601 -0.486234
1.0614 -0.0590897
1.06271 -0.046127
1.06401 0.0061753
1.06532 -0.336756
1.06662 -0.525088
1.06793 0.186821
1.06924 -0.0776793
1.07054 -0.902548
1.07185 -0.547959
1.07315 -0.186653
1.07446 1.23303
1.07576 0.354821
1.07707 0.189217
1.07837 -0.081591
1.07968 -0.194213
1.08099 0.0198438
1.08229 0.190592
1.0836 0.347425
1.0849 0.320334
1.08621 -0.193142
1.08751 -0.333662
1.08882 -0.796226
1.09012 0.552037
1.09143 -0.160563
1.09274 -0.192067
1.09404 0.432454
1.09535 0.863233
1.09665 0.456384
1.09796 0.194746
1.09926 -0.19981
1.10057 -0.0707481
1.10187 0.442108
1.10318 0.196139
1.10449 0.0313657
1.10579 -0.415227
1.1071 0.559022
1.1084 0.201268
1.10971 0.552515
1.11101 -0.0664055
1.11232 0.10846
1.11362 0.467534
1.11493 -0.132707
1.11624 0.268733
1.11754 0.975893
1.11885 0.822796
1.12015 0.713887
1.12146 0.785342
1.12276 0.201405
1.12407 0.124457
1.12537 -0.526134
1.12668 1.27438
1.12799 0.687398
1.12929 -0.345337
1.1306 -0.291222
1.1319 -0.185552
1.13321 -0.411732
1.13451 -0.179514
1.13582 0.37385
1.13712 0.455159
1.13843 0.317015
1.13973 0.513718
1.14104 0.313887
1.14235 0.962857
1.14365 0.60165
1.14496 -0.475975
1.14626 0.414012
1.14757 0.899886
1.14887 0.447164
1.15018 0.208885
1.15148 0.423633
1.15279 0.0443915
1.1541 -0.259923
1.1554 -0.045741
1.15671 -0.275751
1.15801 0.673635
1.15932 0.91293
1.16062 0.237208
1.16193 0.965071
1.16323 -0.0452395
1.16454 0.776964
1.16585 0.709024
1.16715 0.0837837
1.16846 -0.179369
1.16976 0.22868
1.17107 0.433145
1.17237 0.361328
1.17368 0.256852
1.17498 -0.395
1.17629 0.0965574
1.1776 -0.479341
1.1789 0.607198
1.18021 -0.12368
1.18151 -0.177136
1.18282 0.443516
1.18412 0.613322
1.18543 0.108548
1.18673 0.271435
1.18804 0.61485
1.18935 0.282977
1.19065 -0.312917
1.19196 -0.462705
1.19326 -0.175116
1.19457 -0.124135
1.19587 0.243493
1.19718 0.611396
1.19848 -0.102319
1.19979 0.157861
1.2011 0.526161
1.2024 0.346236
1.20371 0.469279
1.20501 0.188309
1.20632 0.0149028
1.20762 0.383867
1.20893 0.493025
1.21023 0.42803
1.21154 0.805309
1.21285 -0.171727
1.21415 -0.142588
1.21546 0.596716
1.21676 -0.0842266
1.21807 0.481976
1.21937 0.627217
1.22068 0.0902352
1.22198 0.069775
1.22329 0.229437
1.22459 0.04762
1.2259 -0.322766
1.22721 -0.320161
1.22851 0.135416
1.22982 -0.102158
1.23112 0.269373
1.23243 0.641187
1.23373 1.01329
1.23504 0.682666
1.23634 0.956698
1.23765 0.154004
1.23896 -0.167164
1.24026 0.0691904
1.24157 0.0274633
1.24287 0.190249
1.24418 0.338261
1.24548 0.0750867
1.24679 0.363364
1.24809 -0.505028
1.2494 -0.0978399
1.25071 0.635055
1.25201 0.261943
1.25332 0.238133
1.25462 0.238515
1.25593 0.530781
1.25723 0.642496
1.25854 0.174767
1.25984 0.246996
1.26115 0.29144
1.26246 0.279215
1.26376 0.693709
1.26507 -0.16255
1.26637 -0.041163
1.26768 0.551949
1.26898 -0.558553
1.27029 0.568756
1.27159 0.648388
1.2729 0.328271
1.27421 0.244271
1.27551 -0.0182325
1.27682 0.0735313
1.27812 0.24543
1.27943 0.774266
1.28073 1.31687
1.28204 0.704032
1.28334 -0.15929
1.28465 -0.0987303
1.28596 0.247755
1.28726 0.245803
1.28857 -0.131684
1.28987 -0.15812
1.29118 0.487049
1.29248 -0.223674
1.29379 0.229089
1.29509 0.186635
1.2964 0.049878
1.29771 0.0733782
1.29901 -0.00754669
1.30032 0.13208
1.30162 -0.0650199
1.30293 0.252827
1.30423 0.253219
1.30554 0.265545
1.30684 1.40606
1.30815 0.771797
1.30945 0.33793
1.31076 0.255184
1.31207 0.255578
1.31337 0.974433
1.31468 0.644223
1.31598 0.0281815
1.31729 0.257156
1.31859 0.257552
1.3199 0.636548
1.3212 1.70461
1.32251 0.706329
1.32382 1.09658
1.32512 1.86177
1.32643 0.822842
1.32773 0.339883
1.32904 -0.345521
1.33034 0.534059
1.33165 0.59517
1.33295 0.694509
1.33426 0.525119
1.33557 0.166861
1.33687 0.546471
1.33818 0.36387
1.33948 0.534269
1.34079 -0.106571
1.34209 0.264714
1.3434 0.265115
1.3447 -0.103323
1.34601 0.191997
1.34732 0.266318
1.34862 0.548777
1.34993 0.428343
1.35123 -0.180762
1.35254 0.0241247
1.35384 0.516964
1.35515 0.131553
1.35645 0.178498
1.35776 0.941858
1.35907 0.269943
1.36037 0.291405
1.36168 0.67854
1.36298 -0.0706446
1.36429 -0.144556
1.36559 0.497732
1.3669 1.27297
1.3682 1.25949
1.36951 1.10673
1.37082 0.491965
1.37212 0.209243
1.37343 0.397339
1.37473 0.211826
1.37604 0.93218
1.37734 0.335703
1.37865 0.662945
1.37995 0.274493
1.38126 -0.114278
1.38257 -0.141162
1.38387 1.19216
1.38518 0.925712
1.38648 0.422056
1.38779 0.0325175
1.38909 0.0774545
1.3904 0.279723
1.3917 0.439524
1.39301 0.439566
1.39431 -0.2403
1.39562 -0.41424
1.39693 0.368235
1.39823 1.08057
1.39954 -0.0932088
1.40084 -0.137743
1.40215 -0.137497
1.40345 1.457
1.40476 0.519882
1.40606 0.124152
1.40737 0.0531613
1.40868 0.269585
1.40998 0.533942
1.41129 0.286332
1.41259 0.286748
1.4139 0.373973
1.4152 0.652447
1.41651 0.259317
1.41781 -0.13414
1.41912 1.04658
1.42043 0.406462
1.42173 0.625405
1.42304 1.0205
1.42434 1.13812
1.42565 0.143591
1.42695 0.102509
1.42826 0.525262
1.42956 0.13038
1.43087 -0.264832
1.43218 -0.0380796
1.43348 1.4938
1.43479 1.14421
1.43609 1.12847
1.4374 0.732805
1.4387 0.336807
1.44001 0.6506
1.44131 0.0697901
1.44262 0.167305
1.44393 -0.23951
1.44523 -0.0775643
1.44654 0.0874883
1.44784 0.4146
1.44915 0.696307
1.45045 0.363973
1.45176 1.29955
1.45306 0.559611
1.45437 1.90364
1.45568 0.708177
1.45698 -0.488301
1.45829 -0.178246
1.45959 0.221356
1.4609 0.621297
1.4622 0.73157
1.46351 0.210128
1.46481 0.338475
1.46612 0.936395
1.46743 0.989508
1.46873 0.87955
1.47004 1.04914
1.47134 0.996396
1.47265 1.73808
1.47395 -0.0663702
1.47526 0.736869
1.47656 2.34337
1.47787 0.600809
1.47917 0.308312
1.48048 1.25207
1.48179 0.176229
1.48309 0.472253
1.4844 0.718704
1.4857 0.310465
1.48701 0.480359
1.48831 0.743688
1.48962 0.744298
1.49092 0.909574
1.49223 1.50478
1.49354 0.770319
1.49484 1.17509
1.49615 0.381937
1.49745 1.05534
1.49876 0.499282
1.50006 0.627817
1.50137 0.466193
1.50267 0.570736
1.50398 0.525397
1.50529 0.51361
1.50659 0.584649
1.5079 0.456438
1.5092 0.863065
1.51051 1.02852
1.51181 0.422037
1.51312 1.16877
1.51442 0.762698
1.51573 0.756599
1.51704 0.757219
1.51834 0.757839
1.51965 0.131452
1.52095 0.454438
1.52226 0.248566
1.52356 0.339033
1.52487 1.55129
1.52617 1.66906
1.52748 0.463973
1.52879 0.431242
1.53009 -0.306542
1.5314 0.711638
1.5327 0.302822
1.53401 -0.10635
1.53531 0.696323
1.53662 0.391416
1.53792 0.32795
1.53923 0.328393
1.54054 0.328836
1.54184 1.10738
1.54315 1.18888
1.54445 0.97174
1.54576 1.0389
1.54706 0.628189
1.54837 0.560265
1.54967 1.12841
1.55098 0.942404
1.55229 2.07069
1.55359 1.65949
1.5549 1.24792
1.5562 0.83599
1.55751 0.776645
1.55881 0.777278
1.56012 0.777912
1.56142 0.512413
1.56273 0.0992393
1.56403 -0.106092
1.56534 -0.105831
1.56665 0.645581
1.56795 1.62737
1.56926 0.338659
1.57056 0.402291
1.57187 0.783639
1.57317 0.779182
1.57448 0.364425
1.57578 0.340911
1.57709 0.341362
1.5784 1.00943
1.5797 0.927796
1.58101 -0.0397719
1.58231 0.193062
1.58362 0.571327
1.58492 0.533187
1.58623 1.2711
1.58753 1.4746
1.58884 -0.101102
1.59015 0.0454681
1.59145 0.749126
1.59276 0.377011
1.59406 1.21398
1.59537 1.64719
1.59667 0.939935
1.59798 1.49
1.59928 0.739683
1.60059 0.927445
1.6019 0.986838
1.6032 1.49243
1.60451 1.74186
1.60581 0.902942
1.60712 0.496089
1.60842 0.686381
1.60973 0.352735
1.61103 0.41052
1.61234 0.775312
1.61365 0.354804
1.61495 2.03718
1.61626 1.37366
1.61756 0.894045
1.61887 0.8069
1.62017 0.197122
1.62148 0.458198
1.62278 0.808864
1.62409 1.24657
1.6254 1.90362
1.6267 1.68514
1.62801 0.943224
1.62931 0.956294
1.63062 0.128878
1.63192 1.17666
1.63323 0.376899
1.63453 0.80165
1.63584 1.63812
1.63715 0.193359
1.63845 0.616404
1.63976 1.14227
1.64106 0.68035
1.64237 1.16569
1.64367 1.25219
1.64498 1.23882
1.64628 1.55034
1.64759 1.27664
1.64889 0.786872
1.6502 -0.356727
1.65151 0.69151
1.65281 2.46897
1.65412 0.396022
1.65542 2.10632
1.65673 1.38481
1.65803 1.66031
1.65934 1.0455
1.66064 1.1472
1.66195 1.86679
1.66326 1.94075
1.66456 1.04776
1.66587 0.780294
1.66717 0.939769
1.66848 0.519705
1.66978 0.949901
1.67109 1.20396
1.67239 0.656029
1.6737 -0.482005
1.67501 0.374517
1.67631 -0.0556816
1.67762 1.53086
1.67892 1.00814
1.68023 0.838127
1.68153 1.15592
1.68284 1.30009
1.68414 1.30097
1.68545 1.30184
1.68676 1.50462
1.68806 1.76502
1.68937 1.7661
1.69067 1.42107
1.69198 0.382194
1.69328 0.382671
1.69459 0.498153
1.69589 2.23358
1.6972 1.80165
1.69851 0.963532
1.69981 0.0955812
1.70112 0.617353
1.70242 1.48744
1.70373 1.77804
1.70503 1.25638
1.70634 0.619105
1.70764 0.999411
1.70895 1.2573
1.71026 0.242663
1.71156 0.276574
1.71287 1.14321
1.71417 0.39034
1.71548 0.390822
1.71678 0.391304
1.71809 0.391787
1.71939 1.21356
1.7207 0.943791
1.72201 0.859947
1.72331 1.50982
1.72462 1.79557
1.72592 1.5295
1.72723 1.80714
1.72853 2.26662
1.72984 1.72502
1.73114 0.86478
1.73245 0.865473
1.73375 0.771485
1.73506 0.398085
1.73637 0.509883
1.73767 1.80662
1.73898 1.80773
1.74028 1.38857
1.74159 0.948495
1.74289 2.32308
1.7442 2.41826
1.7455 1.36657
1.74681 1.15017
1.74812 1.34467
1.74942 1.34557
1.75073 1.53749
1.75203 1.65655
1.75334 1.21469
1.75464 0.87731
1.75595 1.18263
1.75725 2.62573
1.75856 1.33327
1.75987 0.890204
1.76117 1.31491
1.76248 1.35467
1.76378 0.978638
1.76509 0.53456
1.76639 1.68893
1.7677 2.59749
1.769 2.78187
1.77031 1.61375
1.77162 0.411818
1.77292 0.942305
1.77423 1.54194
1.77553 1.00792
1.77684 1.36475
1.77814 1.24165
1.77945 0.514762
1.78075 1.82049
1.78206 -0.416484
1.78337 0.734451
1.78467 1.28877
1.78598 1.37121
1.78728 2.04851
1.78859 2.32784
1.78989 1.48586
1.7912 0.897088
1.7925 1.34578
1.79381 1.07334
1.79512 0.27598
1.79642 1.03819
1.79773 1.81812
1.79903 2.6486
1.80034 -0.431028
1.80164 0.494641
1.80295 1.84847
1.80425 2.31063
1.80556 1.50942
1.80687 1.77565
1.80817 1.50647
1.80948 2.7186
1.81078 1.18366
1.81209 0.773179
1.81339 1.14352
1.8147 1.12871
1.816 1.2024
1.81731 0.911431
1.81861 0.912153
1.81992 1.2268
1.82123 2.05751
1.82253 0.52643
1.82384 1.41724
1.82514 1.87303
1.82645 1.88377
1.82775 0.633581
1.82906 1.60009
1.83036 1.16654
1.83167 1.58333
1.83298 1.28245
1.83428 1.47116
1.83559 1.89191
1.83689 1.23813
1.8382 1.19695
1.8395 1.73548
1.84081 0.837411
1.84211 1.89775
1.84342 1.82286
1.84473 1.50855
1.84603 2.33088
1.84734 0.956322
1.84864 0.92888
1.84995 1.77198
1.85125 0.334402
1.85256 1.41337
1.85386 2.24457
1.85517 1.16613
1.85648 0.164974
1.85778 0.710068
1.85909 1.64683
1.86039 1.7196
1.8617 1.25957
1.863 1.21269
1.86431 1.80824
1.86561 1.59088
1.86692 2.30513
1.86823 1.4306
1.86953 1.43156
1.87084 1.89114
1.87214 1.06401
1.87345 1.34509
1.87475 1.06142
1.87606 1.29013
1.87736 1.43735
1.87867 0.85971
1.87998 1.75917
1.88128 2.68619
1.88259 2.01841
1.88389 1.26591
1.8852 1.09756
1.8865 1.68354
1.88781 2.25033
1.88911 1.50918
1.89042 1.90671
1.89173 1.44151
1.89303 0.97587
1.89434 1.84481
1.89564 1.94632
1.89695 1.94752
1.89825 1.22741
1.89956 0.95779
1.90086 0.958541
1.90217 0.959292
1.90347 0.711963
1.90478 1.3435
1.90609 2.06964
1.90739 1.29615
1.9087 1.36922
1.91 2.13585
1.91131 1.12256
1.91261 1.96198
1.91392 1.94061
1.91522 1.47125
1.91653 1.93175
1.91784 1.52968
1.91914 1.05943
1.92045 0.58873
1.92175 1.52997
1.92306 1.64662
1.92436 0.878463
1.92567 0.741247
1.92697 1.21457
1.92828 1.68835
1.92959 1.79298
1.93089 1.47746
1.9322 1.09251
1.9335 0.47626
1.93481 2.26749
1.93611 1.11207
1.93742 2.47154
1.93872 1.99819
1.94003 1.06121
1.94134 0.546752
1.94264 2.10869
1.94395 0.97721
1.94525 2.58957
1.94656 1.88845
1.94786 0.394451
1.94917 1.04817
1.95047 2.47705
1.95178 3.22097
1.95309 3.33232
1.95439 2.23264
1.9557 0.996554
1.957 2.1096
1.95831 0.413566
1.95961 0.067662
1.96092 0.977479
1.96222 0.499155
1.96353 1.42257
1.96484 1.06381
1.96614 2.64402
1.96745 1.87736
1.96875 1.15019
1.97006 2.31282
1.97136 2.43335
1.97267 0.927061
1.97397 0.472953
1.97528 1.43648
1.97659 1.64343
1.97789 1.16517
1.9792 1.78194
1.9805 2.53631
1.98181 2.14779
1.98311 0.0853289
1.98442 1.0298
1.98572 1.51402
1.98703 2.47681
1.98833 1.19391
1.98964 -0.25773
1.99095 -0.13023
1.99225 0.722156
1.99356 1.01299
1.99486 2.26232
1.99617 1.92957
1.99747 1.01534
1.99878 1.01613
2.00008 0.614129
2.00139 0.857838
2.0027 1.83175
2.004 0.344828
2.00531 1.53494
2.00661 1.5988
2.00792 2.01723
2.00922 1.5454
2.01053 2.03452
2.01183 1.58817
2.01314 2.42204
2.01445 1.74931
2.01575 1.9286
2.01706 2.41914
2.01836 2.24937
2.01967 2.66948
2.02097 1.72392
2.02228 1.00791
2.02358 1.10889
2.02489 1.0915
2.0262 1.57476
2.0275 0.652126
2.02881 0.814317
2.03011 0.161091
2.03142 0.926204
2.03272 0.105941
2.03403 2.07654
2.03533 1.09411
2.03664 2.89965
2.03795 1.37229
2.03925 1.04069
2.04056 1.42455
2.04186 0.852526
2.04317 1.17787
2.04447 1.86692
2.04578 1.81582
2.04708 1.81424
2.04839 1.43564
2.0497 0.71541
2.051 1.37585
2.05231 1.82268
2.05361 0.940355
2.05492 0.608023
2.05622 0.996797
2.05753 0.554306
2.05883 1.05222
2.06014 1.05354
2.06144 0.584469
2.06275 0.97234
2.06406 1.05597
2.06536 1.83336
2.06667 1.74899
2.06797 1.91877
2.06928 1.49934
2.07058 0.780563
2.07189 1.54254
2.07319 1.74402
2.0745 0.930297
2.07581 1.59123
2.07711 1.59229
2.07842 1.47727
2.07972 1.0657
2.08103 1.00493
2.08233 0.641161
2.08364 2.11996
2.08494 1.61883
2.08625 3.04729
2.08756 0.45833
2.08886 0.867511
2.09017 1.07223
2.09147 1.07305
2.09278 1.07387
2.09408 1.71546
2.09539 1.55217
2.09669 0.810016
2.098 1.02351
2.09931 2.03486
2.10061 1.9361
2.10192 0.86295
2.10322 1.22038
2.10453 -0.0896188
2.10583 -0.057165
2.10714 2.53498
2.10844 1.08373
2.10975 1.08456
2.11106 1.58876
2.11236 2.09769
2.11367 1.25793
2.11497 1.51076
2.11628 1.22829
2.11758 1.08951
2.11889 1.43275
2.12019 1.31204
2.1215 1.66946
2.12281 2.16671
2.12411 2.40308
2.12542 2.29044
2.12672 1.45168
2.12803 1.09615
2.12933 0.969351
2.13064 0.861693
2.13194 2.24998
2.13325 2.5752
2.13456 1.12051
2.13586 1.63394
2.13717 1.13553
2.13847 1.10282
2.13978 0.197776
2.14108 0.0235314
2.14239 0.423558
2.14369 0.938253
2.145 1.7999
2.1463 1.87102
2.14761 2.53001
2.14892 2.74444
2.15022 1.71504
2.15153 1.32449
2.15283 2.21477
2.15414 2.64495
2.15544 1.2471
2.15675 1.55138
2.15805 1.11541
2.15936 1.06281
2.16067 0.59958
2.16197 1.1178
2.16328 0.600467
2.16458 1.5584
2.16589 1.20028
2.16719 1.99959
2.1685 2.21387
2.1698 1.44256
2.17111 0.763926
2.17242 0.578087
2.17372 0.88581
2.17503 1.40714
2.17633 1.42033
2.17764 1.12811
2.17894 1.12896
2.18025 1.48001
2.18155 1.78143
2.18286 0.582821
2.18417 0.679289
2.18547 1.13321
2.18678 1.13407
2.18808 1.1682
2.18939 2.21619
2.19069 1.72306
2.192 2.17589
2.1933 1.31638
2.19461 2.01038
2.19592 1.42375
2.19722 0.75763
2.19853 2.37558
2.19983 1.69606
2.20114 0.895965
2.20244 1.70164
2.20375 1.99841
2.20505 1.47284
2.20636 1.14692
2.20767 1.3218
2.20897 1.55468
2.21028 1.02781
2.21158 0.691489
2.21289 1.08185
2.21419 0.726814
2.2155 2.21219
2.2168 0.625643
2.21811 2.16039
2.21942 2.26755
2.22072 0.862871
2.22203 -0.284828
2.22333 0.321595
2.22464 2.166
2.22594 2.46672
2.22725 1.25825
2.22855 0.603782
2.22986 1.4667
2.23116 1.23392
2.23247 0.753929
2.23378 1.724
2.23508 1.54126
2.23639 1.64081
2.23769 2.31841
2.239 0.714842
2.2403 1.08914
2.24161 0.609847
2.24291 0.639009
2.24422 1.16675
2.24553 0.0968094
2.24683 0.0507267
2.24814 1.51161
2.24944 0.815208
2.25075 1.04974
2.25205 0.767331
2.25336 1.38414
2.25466 1.74226
2.25597 0.743833
2.25728 0.0534785
2.25858 0.899768
2.25989 1.49047
2.26119 0.721944
2.2625 0.670396
2.2638 1.92988
2.26511 2.00877
2.26641 1.18703
2.26772 1.49631
2.26903 2.50108
2.27033 0.315019
2.27164 2.81241
2.27294 1.19145
2.27425 1.19234
2.27555 0.676495
2.27686 1.11781
2.27816 1.195
2.27947 0.75508
2.28078 0.628245
2.28208 0.628863
2.28339 0.629482
2.28469 0.969708
2.286 1.20033
2.2873 1.49024
2.28861 2.036
2.28991 1.86697
2.29122 1.2039
2.29253 1.01692
2.29383 0.309253
2.29514 0.17864
2.29644 2.35104
2.29775 2.26571
2.29905 1.65859
2.30036 0.673795
2.30166 1.20008
2.30297 0.653096
2.30428 1.1733
2.30558 1.72264
2.30689 1.78861
2.30819 1.33085
2.3095 1.21644
2.3108 1.21734
2.31211 1.21824
2.31341 1.57821
2.31472 2.46387
2.31602 1.71198
2.31733 0.929896
2.31864 0.963502
2.31994 0.412646
2.32125 0.489328
2.32255 1.40989
2.32386 2.12288
2.32516 2.42246
2.32647 0.6501
2.32777 0.904844
2.32908 2.20791
2.33039 0.68686
2.33169 1.2119
2.333 0.103709
2.3343 1.15391
2.33561 1.74979
2.33691 1.81574
2.33822 1.35091
2.33952 3.00289
2.34083 1.89547
2.34214 1.23909
2.34344 1.97519
2.34475 1.71882
2.34605 0.605008
2.34736 0.665373
2.34866 1.24366
2.34997 1.24457
2.35127 1.24549
2.35258 1.44193
2.35389 1.66026
2.35519 1.10183
2.3565 0.786544
2.3578 1.25007
2.35911 1.32374
2.36041 1.74077
2.36172 0.761977
2.36302 3.00792
2.36433 1.89155
2.36564 0.768957
2.36694 0.669815
2.36825 2.6227
2.36955 1.16477
2.37086 0.671741
2.37216 0.672384
2.37347 2.23783
2.37477 1.92619
2.37608 0.577368
2.37739 1.36047
2.37869 2.44327
2.38 1.90427
2.3813 1.02061
2.38261 1.12135
2.38391 1.26566
2.38522 0.43537
2.38652 1.56926
2.38783 2.20314
2.38914 1.3734
2.39044 1.71091
2.39175 0.629177
2.39305 0.205461
2.39436 2.4519
2.39566 1.31582
2.39697 1.27784
2.39827 1.80459
2.39958 0.869444
2.40088 3.07766
2.40219 1.84118
2.4035 0.421255
2.4048 0.907384
2.40611 0.90131
2.40741 0.689871
2.40872 -0.316136
2.41002 1.08571
2.41133 2.21291
2.41263 0.760447
2.41394 0.0962568
2.41525 0.313485
2.41655 0.501306
2.41786 0.436224
2.41916 1.29378
2.42047 1.1727
2.42177 0.79541
2.42308 1.44593
2.42438 2.39394
2.42569 1.2985
2.427 1.30675
2.4283 2.46046
2.42961 3.05866
2.43091 1.50412
2.43222 1.30323
2.43352 1.30418
2.43483 1.30513
2.43613 0.866066
2.43744 1.53837
2.43875 0.33673
2.44005 0.611346
2.44136 1.65669
2.44266 2.23756
2.44397 1.91823
2.44527 1.31273
2.44658 1.56743
2.44788 1.68849
2.44919 1.10832
2.4505 1.07967
2.4518 1.44028
2.45311 0.382615
2.45441 1.43381
2.45572 1.65286
2.45702 0.312585
2.45833 1.83928
2.45963 0.716261
2.46094 0.716928
2.46225 1.30051
2.46355 -0.354078
2.46486 1.11432
2.46616 0.813643
2.46747 2.68653
2.46877 0.813239
2.47008 0.558249
2.47138 1.14543
2.47269 1.33284
2.474 2.08898
2.4753 1.49126
2.47661 1.38909
2.47791 1.01982
2.47922 0.688103
2.48052 1.86632
2.48183 1.8401
2.48313 0.946744
2.48444 0.950099
2.48574 -0.0561762
2.48705 -0.195196
2.48836 0.986376
2.48966 1.8541
2.49097 1.42874
2.49227 1.90192
2.49358 1.31123
2.49488 0.777826
2.49619 2.55622
2.49749 -0.341525
2.4988 0.0673424
2.50011 0.661217
2.50141 1.77359
2.50272 0.484884
2.50402 0.595583
2.50533 0.288685
2.50663 0.551883
2.50794 0.741194
2.50924 0.35738
2.51055 0.486415
2.51186 1.08335
2.51316 1.99884
2.51447 1.41949
2.51577 0.946535
2.51708 1.23136
2.51838 0.585141
2.51969 1.16062
2.52099 0.74802
2.5223 1.23782
2.52361 2.19078
2.52491 0.868958
2.52622 1.27595
2.52752 0.82622
2.52883 1.32201
2.53013 0.783532
2.53144 1.38542
2.53274 1.98791
2.53405 0.236947
2.53536 0.698304
2.53666 0.75626
2.53797 0.233424
2.53927 -0.369257
2.54058 0.468223
2.54188 1.6763
2.54319 0.700415
2.54449 0.134188
2.5458 1.31619
2.54711 0.898495
2.54841 0.486114
2.54972 0.433955
2.55102 0.751517
2.55233 1.1064
2.55363 1.29459
2.55494 1.78001
2.55624 0.952149
2.55755 0.538593
2.55886 1.21876
2.56016 0.611363
2.56147 0.547093
2.56277 1.80194
2.56408 0.863944
2.56538 1.25906
2.56669 0.241614
2.56799 1.34651
2.5693 0.157007
2.5706 1.37927
2.57191 0.212355
2.57322 0.719439
2.57452 1.33203
2.57583 0.875919
2.57713 0.7778
2.57844 0.285734
2.57974 1.08849
2.58105 2.31646
2.58235 2.25559
2.58366 0.415328
2.58497 0.675626
2.58627 1.05121
2.58758 1.13001
2.58888 0.769128
2.59019 0.757895
2.59149 1.42268
2.5928 0.633556
2.5941 0.239259
2.59541 0.981993
2.59672 0.351106
2.59802 1.14987
2.59933 1.58865
2.60063 0.15118
2.60194 0.269912
2.60324 1.0849
2.60455 2.48218
2.60585 0.680518
2.60716 -0.45187
2.60847 0.214314
2.60977 2.69819
2.61108 2.10564
2.61238 1.48545
2.61369 2.01528
2.61499 0.973431
2.6163 0.798996
2.6176 0.799708
2.61891 1.295
2.62022 1.44506
2.62152 0.537478
2.62283 0.592205
2.62413 -0.0249076
2.62544 1.48371
2.62674 0.871405
2.62805 0.221644
2.62935 0.138403
2.63066 -0.485965
2.63197 -0.485871
2.63327 0.335846
2.63458 0.948531
2.63588 0.629993
2.63719 1.03035
2.63849 0.162882
2.6398 0.511733
2.6411 1.30716
2.64241 0.9478
2.64372 1.46357
2.64502 1.27498
2.64633 0.315326
2.64763 1.63229
2.64894 3.24289
2.65024 0.197902
2.65155 1.46165
2.65285 0.842879
2.65416 1.42836
2.65546 0.883714
2.65677 0.821264
2.65808 0.821989
2.65938 -0.239624
2.66069 0.0280992
2.66199 0.170245
2.6633 0.643985
2.6646 1.2797
2.66591 1.48121
2.66721 0.650945
2.66852 0.56877
2.66983 0.828528
2.67113 0.829257
2.67244 0.49097
2.67374 0.173956
2.67505 0.475179
2.67635 0.832175
2.67766 0.832905
2.67896 0.589993
2.68027 0.176026
2.68158 0.176441
2.68288 0.176856
2.68419 0.177271
2.68549 0.475192
2.6868 1.36813
2.6881 0.838764
2.68941 0.655393
2.69071 -0.335147
2.69202 0.840968
2.69333 0.841703
2.69463 0.808979
2.69594 -0.477035
2.69724 0.80229
2.69855 0.221405
2.69985 0.182273
2.70116 0.182691
2.70246 0.18311
2.70377 0.733295
2.70508 0.31689
2.70638 -0.328785
2.70769 1.00438
2.70899 1.51591
2.7103 1.97536
2.7116 0.423335
2.71291 0.364114
2.71421 1.66114
2.71552 1.80252
2.71683 1.15475
2.71813 -0.192518
2.71944 -0.153253
2.72074 0.230692
2.72205 0.111315
2.72335 0.858726
2.72466 0.341053
2.72596 0.486082
2.72727 1.53084
2.72858 0.602216
2.72988 1.72038
2.73119 2.0353
2.73249 1.38342
2.7338 0.730871
2.7351 0.309658
2.73641 0.866193
2.73771 0.78652
2.73902 0.132266
2.74032 -0.387861
2.74163 0.84197
2.74294 0.224809
2.74424 2.19441
2.74555 1.5716
2.74685 -0.347038
2.74816 2.5931
2.74946 -0.084206
2.75077 -0.476907
2.75207 0.0855648
2.75338 1.29001
2.75469 0.497298
2.75599 0.200487
2.7573 0.694717
2.7586 1.3557
2.75991 2.93667
2.76121 0.937913
2.76252 0.375242
2.76382 0.882007
2.76513 0.491106
2.76644 0.203927
2.76774 0.204359
2.76905 0.545704
2.77035 1.53389
2.77166 1.94116
2.77296 0.697389
2.77427 -0.201448
2.77557 0.720604
2.77688 1.09165
2.77819 0.207817
2.77949 0.621591
2.7808 1.38509
2.7821 0.89265
2.78341 1.05015
2.78471 1.43822
2.78602 0.894941
2.78732 1.00274
2.78863 1.40062
2.78994 0.137702
2.79124 -0.358559
2.79255 0.85765
2.79385 0.213035
2.79516 0.230099
2.79646 1.57213
2.79777 0.263116
2.79907 1.50904
2.80038 0.960353
2.80169 0.288896
2.80299 0.216096
2.8043 -0.366938
2.8056 -0.472506
2.80691 1.73482
2.80821 1.21626
2.80952 0.388522
2.81082 -0.285773
2.81213 0.505609
2.81344 0.911083
2.81474 1.82674
2.81605 1.85509
2.81735 1.60588
2.81866 0.785723
2.81996 0.221815
2.82127 0.222256
2.82257 0.586761
2.82388 0.91728
2.82518 0.918057
2.82649 1.23658
2.8278 1.01003
2.8291 0.511917
2.83041 0.921167
2.83171 0.665568
2.83302 0.226244
2.83432 0.226688
2.83563 0.227133
2.83693 0.42304
2.83824 1.46676
2.83955 2.69075
2.84085 1.47583
2.84216 0.793185
2.84346 0.469729
2.84477 1.31441
2.84607 -0.379177
2.84738 0.381161
2.84868 1.45238
2.84999 -0.423625
2.8513 0.202172
2.8526 -0.406677
2.85391 2.33763
2.85521 0.964252
2.85652 0.26314
2.85782 0.234731
2.85913 -0.409767
2.86043 0.793332
2.86174 0.93997
2.86305 0.338684
2.86435 0.236981
2.86566 0.237432
2.86696 0.797359
2.86827 1.48926
2.86957 2.18186
2.87088 0.289418
2.87218 1.0424
2.87349 2.14312
2.8748 1.41223
2.8761 0.94867
2.87741 -0.392226
2.87871 0.558702
2.88002 0.820737
2.88132 0.242861
2.88263 0.635169
2.88393 0.953437
2.88524 0.589878
2.88655 0.595333
2.88785 0.955826
2.88916 1.60331
2.89046 1.45095
2.89177 0.246502
2.89307 -0.0356648
2.89438 0.342356
2.89568 1.67336
2.89699 1.19012
2.8983 0.477567
2.8996 0.747616
2.90091 1.05792
2.90221 2.91925
2.90352 2.04411
2.90482 0.966223
2.90613 0.669037
2.90743 -0.0563991
2.90874 1.56215
2.91004 0.969437
2.91135 0.777311
2.91266 -0.379956
2.91396 0.254298
2.91527 0.312179
2.91657 1.01794
2.91788 1.62974
2.91918 0.237465
2.92049 -0.45101
2.92179 0.962736
2.9231 0.977502
2.92441 1.66613
2.92571 0.34887
2.92702 0.25892
2.92832 0.259384
2.92963 0.898426
2.93093 0.356006
2.93224 -0.35339
2.93354 -0.461502
2.93485 0.718408
2.93616 2.14124
2.93746 1.30246
2.93877 0.987237
2.94007 -0.0955031
2.94138 1.12872
2.94268 2.23279
2.94399 1.42942
2.94529 0.991311
2.9466 0.992127
2.94791 0.522276
2.94921 0.266842
2.95052 0.26731
2.95182 0.267779
2.95313 -0.155736
2.95443 0.365209
2.95574 1.39871
2.95704 1.72769
2.95835 0.973091
2.95966 0.270597
2.96096 0.981178
2.96227 1.73237
2.96357 1.73355
2.96488 1.41363
2.96618 0.694581
2.96749 1.16932
2.96879 2.18295
2.9701 1.18677
2.97141 0.8053
2.97271 0.979263
2.97402 0.0285078
2.97532 0.77803
2.97663 0.276738
2.97793 0.277213
2.97924 0.477131
2.98054 0.636276
2.98185 0.254231
2.98316 1.81898
2.98446 0.0122503
2.98577 1.60789
2.98707 0.747566
2.98838 -0.0831141
2.98968 1.52935
2.99099 0.281972
2.99229 0.282449
2.9936 0.365369
2.9949 0.950596
2.99621 0.283884
2.99752 0.284362
2.99882 0.24377
3.00013 -0.393673
3.00143 1.06805
3.00274 2.47897
3.00404 0.287098
3.00535 1.01957
3.00665 2.47543
3.00796 -0.335428
3.00927 0.952322
3.01057 1.72648
3.01188 1.09305
3.01318 -0.315301
3.01449 2.20755
3.01579 3.18183
3.0171 0.0396026
3.0184 1.45832
3.01971 0.528482
3.02102 0.911815
3.02232 2.25941
3.02363 1.93475
3.02493 1.19799
3.02624 0.460481
3.02754 1.44193
3.02885 0.66442
3.03015 0.296421
3.03146 1.38974
3.03277 2.33411
3.03407 0.4327
3.03538 0.588023
3.03668 1.04951
3.03799 2.55804
3.03929 1.32965
3.0406 0.300318
3.0419 -0.175954
3.04321 0.0170892
3.04452 1.22134
3.04582 1.35727
3.04713 1.49926
3.04843 1.37642
3.04974 0.631668
3.05104 0.304234
3.05235 0.304725
3.05365 -0.0964919
3.05496 0.730768
3.05627 1.81833
3.05757 1.44206
3.05888 1.06397
3.06018 0.341722
3.06149 0.965273
3.06279 1.19908
3.0641 -0.11109
3.0654 0.639879
3.06671 1.06911
3.06802 0.755123
3.06932 0.618344
3.07063 1.07168
3.07193 1.07254
3.07324 1.0734
3.07454 0.51994
3.07585 -0.447902
3.07715 -0.185363
3.07846 0.314601
3.07976 0.315098
3.08107 0.0749725
3.08238 0.0196688
3.08368 0.853957
3.08499 0.97486
3.08629 2.18642
3.0876 0.877635
3.0889 0.318585
3.09021 0.510507
3.09151 0.900896
3.09282 0.320084
3.09413 0.662665
3.09543 1.36205
3.09674 -0.130394
3.09804 0.938727
3.09935 0.611646
3.10065 1.72199
3.10196 0.8293
3.10326 -0.194806
3.10457 1.09416
3.10588 0.982563
3.10718 0.325603
3.10849 0.626045
3.10979 2.35829
3.1111 0.327114
3.1124 0.327619
3.11371 0.554892
3.11501 2.50693
3.11632 1.10201
3.11763 1.04508
3.11893 0.330145
3.12024 0.330651
3.12154 0.29068
3.12285 -0.408262
3.12415 0.332172
3.12546 0.332679
3.12676 0.369313
3.12807 1.84836
3.12938 -0.413751
3.13068 2.662
3.13199 1.11964
3.13329 -0.424308
3.1346 1.0862
3.1359 1.11518
3.13721 1.87052
3.13851 1.14637
3.13982 1.11783
3.14113 3.34022
3.14243 1.98856
3.14374 0.438224
3.14504 -0.386691
3.14635 1.7273
3.14765 1.18663
3.14896 1.83802
3.15026 -0.221849
3.15157 1.67673
3.15288 -0.194385
3.15418 -0.439732
3.15549 1.64044
3.15679 1.22437
3.1581 -0.926119
3.1594 0.138854
3.16071 0.346494
3.16201 -0.327
3.16332 0.901862
3.16462 1.80134
3.16593 1.25955
3.16724 0.476971
3.16854 1.66162
3.16985 -0.0313075
3.17115 0.860481
3.17246 2.43176
3.17376 2.71949
3.17507 1.44242
3.17637 0.506543
3.17768 1.61938
3.17899 0.0452454
3.18029 1.44416
3.1816 1.31379
3.1829 -0.0951343
3.18421 0.800217
3.18551 0.53346
3.18682 0.356872
3.18812 1.57771
3.18943 1.33797
3.19074 0.547635
3.19204 2.1664
3.19335 0.944198
3.19465 0.360009
3.19596 2.14645
3.19726 1.56322
3.19857 0.56723
3.19987 0.362107
3.20118 2.12222
3.20249 1.0025
3.20379 0.946165
3.2051 2.90419
3.2064 1.245
3.20771 0.365263
3.20901 0.36579
3.21032 0.939682
3.21162 0.595382
3.21293 0.367373
3.21424 0.367902
3.21554 0.935541
3.21685 0.0393515
3.21815 0.695995
3.21946 1.17256
3.22076 1.17347
3.22207 0.613778
3.22337 0.931086
3.22468 1.73462
3.22599 0.30936
3.22729 -0.431629
3.2286 1.23522
3.2299 0.875989
3.23121 1.48273
3.23251 0.881547
3.23382 0.928471
3.23512 1.18353
3.23643 1.73593
3.23774 0.340219
3.23904 0.670928
3.24035 0.0866909
3.24165 0.119985
3.24296 -0.170133
3.24426 0.669463
3.24557 0.0919531
3.24687 0.669461
3.24818 1.19273
3.24948 1.19365
3.25079 1.19457
3.2521 1.19549
3.2534 0.646304
3.25471 -0.165999
3.25601 1.22415
3.25732 1.4616
3.25862 0.648337
3.25993 1.4913
3.26123 0.357846
3.26254 0.126134
3.26385 1.4971
3.26515 2.02075
3.26646 -0.202544
3.26776 1.5418
3.26907 1.72563
3.27037 1.76766
3.27168 1.46701
3.27298 1.21033
3.27429 2.33685
3.2756 2.85039
3.2769 2.28658
3.27821 0.899978
3.27951 1.53173
3.28082 1.46649
3.28212 1.21686
3.28343 1.21779
3.28473 1.21873
3.28604 0.642581
3.28735 0.397996
3.28865 0.398542
3.28996 0.399089
3.29126 0.399636
3.29257 1.57477
3.29387 0.870788
3.29518 1.58495
3.29648 0.864101
3.29779 0.402377
3.2991 -0.196215
3.3004 0.780381
3.30171 0.626586
3.30301 1.61867
3.30432 0.840875
3.30562 -0.819624
3.30693 0.595937
3.30823 1.85417
3.30954 0.201173
3.31085 0.202894
3.31215 0.408435
3.31346 0.408988
3.31476 1.04392
3.31607 -0.0341948
3.31737 2.14383
3.31868 0.973103
3.31998 1.06005
3.32129 -0.0587698
3.32259 0.235329
3.3239 1.07286
3.32521 1.24796
3.32651 1.24891
3.32782 1.92108
3.32912 2.08598
3.33043 0.728511
3.33173 0.41676
3.33304 2.48097
3.33434 0.851457
3.33565 1.11507
3.33696 1.25654
3.33826 0.551823
3.33957 -0.290179
3.34087 -0.418062
3.34218 0.301846
3.34348 2.59553
3.34479 2.94212
3.34609 1.47495
3.3474 0.524682
3.34871 0.424034
3.35001 1.92423
3.35132 1.3539
3.35262 -0.252796
3.35393 0.349396
3.35523 -1.11575
3.35654 0.294097
3.35784 1.21044
3.35915 0.484676
3.36046 0.429103
3.36176 0.429668
3.36307 -0.375452
3.36437 1.20824
3.36568 1.27766
3.36698 2.10249
3.36829 2.12669
3.36959 0.455357
3.3709 1.27634
3.37221 1.28166
3.37351 0.441704
3.37482 1.28443
3.37612 1.30477
3.37743 2.0849
3.37873 0.533299
3.38004 2.9126
3.38134 1.28929
3.38265 1.39372
3.38396 2.87819
3.38526 1.2922
3.38657 1.22113
3.38787 0.441036
3.38918 0.355632
3.39048 -0.318689
3.39179 0.442752
3.39309 0.443325
3.3944 0.329164
3.39571 -0.166831
3.39701 0.912267
3.39832 -0.855743
3.39962 1.15822
3.40093 0.44677
3.40223 0.287178
3.40354 -0.242026
3.40484 0.800351
3.40615 1.79875
3.40745 0.257651
3.40876 -0.00904758
3.41007 0.894023
3.41137 -0.192315
3.41268 0.677034
3.41398 0.846654
3.41529 0.317763
3.41659 1.927
3.4179 1.8355
3.4192 2.23875
3.42051 0.455434
3.42182 0.456015
3.42312 0.456595
3.42443 0.457176
3.42573 0.771034
3.42704 1.00107
3.42834 1.12266
3.42965 1.16779
3.43095 -0.406396
3.43226 -0.0458558
3.43357 1.2013
3.43487 1.43772
3.43618 0.852005
3.43748 0.532555
3.43879 0.0041283
3.44009 0.88371
3.4414 1.33451
3.4427 1.77541
3.44401 0.856411
3.44532 0.977375
3.44662 2.20988
3.44793 2.69293
3.44923 2.10034
3.45054 0.33548
3.45184 0.624043
3.45315 1.34348
3.45445 1.34448
3.45576 1.34548
3.45707 1.34648
3.45837 1.91656
3.45968 2.22398
3.46098 1.04185
3.46229 -0.129067
3.46359 0.827637
3.4649 0.726056
3.4662 0.475949
3.46751 1.77649
3.46882 1.57201
3.47012 2.03036
3.47143 1.5508
3.47273 0.660461
3.47404 1.18981
3.47534 1.36054
3.47665 2.09658
3.47795 0.748777
3.47926 1.24199
3.48057 1.36458
3.48187 -0.205453
3.48318 1.99583
3.48448 2.25094
3.48579 0.603778
3.48709 1.32286
3.4884 1.37064
3.4897 0.507803
3.49101 -0.389953
3.49231 -0.388281
3.49362 1.39266
3.49493 2.2312
3.49623 1.33226
3.49754 0.605975
3.49884 2.124
3.50015 0.661252
3.50145 2.17099
3.50276 1.15724
3.50406 -0.270185
3.50537 0.633905
3.50668 1.38488
3.50798 1.3859
3.50929 1.20459
3.51059 0.496283
3.5119 0.707858
3.5132 1.16455
3.51451 0.498097
3.51581 0.498702
3.51712 0.768647
3.51843 1.10992
3.51973 0.201451
3.52104 -0.393874
3.52234 -0.0645253
3.52365 0.846685
3.52495 1.39921
3.52626 1.02525
3.52756 1.28505
3.52887 2.29981
3.53018 1.87962
3.53148 1.84172
3.53279 2.30416
3.53409 1.83648
3.5354 1.40744
3.5367 0.907229
3.53801 1.54393
3.53931 2.84515
3.54062 2.11393
3.54193 1.97921
3.54323 1.14943
3.54454 0.512105
3.54584 0.512719
3.54715 1.1468
3.54845 2.0682
3.54976 0.988141
3.55106 0.515175
3.55237 0.51579
3.55368 1.95475
3.55498 0.855711
3.55629 1.27176
3.55759 2.19679
3.5589 2.3333
3.5602 -0.0870365
3.56151 0.437217
3.56281 1.3639
3.56412 0.568976
3.56543 3.16039
3.56673 -0.339213
3.56804 0.529174
3.56934 1.43443
3.57065 1.51988
3.57195 3.13852
3.57326 1.43757
3.57456 1.73043
3.57587 3.83039
3.57717 1.17175
3.57848 -0.232193
3.57979 0.872943
